Repository: Prof-MV/Design-for-Manufacturing

# Design for Manufacturing

Source for the *Design for Manufacturing* textbook — a [Quarto](https://quarto.org)
book covering engineering drafting and tolerancing, machine elements, design
for manufacturing processes, machine learning for manufacturing, and finite
element analysis.

Rendered book: <https://prof-mv.github.io/Design-for-Manufacturing/>

## Structure

Chapters are R Markdown (`.Rmd`) files following a `PART-CHAPTER-Name.Rmd`
numbering scheme (e.g. `02-07-Belt-Pulley.Rmd` is Part II, Chapter 7). Book
structure and metadata live in `_quarto.yml`; shared R helpers live in `R/`.

File: _freeze/03-04-Welding/execute-results/html.json (part 1 of 2)
{
  "hash": "420277cc4f497e49d4c15afa0d7cb17b",
  "result": {
    "engine": "knitr",
    "markdown": "# Design for Welding {#chap-welding}\n\n\n\n## Learning Objectives {#sec-objectives-06}\n\nBy the end of this chapter, you will be able to:\n\n1. **Identify** the key components and zones of a fusion weld\n2. **Select** appropriate weld joint types and weld types for different applications\n3. **Apply** weld sizing principles for fillet and groove welds\n4. **Calculate** fillet weld strength and required weld sizes\n5. **Implement** design guidelines to minimize distortion and improve weld quality\n\n::: {.callout-think}\n**Before You Read:** Consider a bicycle frame, a ship's hull, and a skyscraper's steel structure. What do they all have in common? They all rely heavily on welded connections. Why do you think welding was chosen over bolting or riveting for these applications?\n:::\n\n## Introduction to Design for Welding {#sec-welding-intro}\n\nWelding is the most widely used method for permanently joining metals in structural, mechanical, and industrial applications. Unlike mechanical fastening, welding creates a **metallurgical bond** between components, resulting in joints that can be as strong as—or stronger than—the base materials themselves.\n\nDesigning for welding requires careful consideration of joint geometry, material selection, thermal effects, and accessibility. A well-designed weldment minimizes fabrication costs, ensures structural integrity, and reduces the likelihood of defects.\n\n---\n\n> **🤔 Think About It:** Consider a bicycle frame, a ship's hull, and a skyscraper's steel structure. What do they all have in common? They all rely heavily on welded connections. Why do you think welding was chosen over bolting or riveting for these applications?\n\n---\n\n## The Welding Process Fundamentals {#sec-welding-fundamentals}\n\nWelding joins materials by applying **heat**, **pressure**, or both, with or without filler material. The most common welding processes use heat to melt the base metals at the joint interface.\n\n### Key Welding Terminology\n\n\n::: {.cell layout-align=\"center\"}\n::: {.cell-output-display}\n![Cross-section of a typical fusion weld showing key zones and terminology.](03-04-Welding_files/figure-html/welding-terminology-1.png){fig-align='center' width=960}\n:::\n:::\n\n\n| Term | Definition |\n|:-----|:-----------|\n| **Base Metal** | The original material being joined |\n| **Filler Metal** | Additional metal added to the joint during welding |\n| **Weld Metal** | The portion of the fusion zone that has been completely melted |\n| **Heat Affected Zone (HAZ)** | Base metal that has not melted but whose properties have been altered by the heat of welding |\n| **Fusion Line** | The boundary between the weld metal and the HAZ |\n| **Weld Toe** | The junction between the weld face and the base metal |\n| **Weld Root** | The points at which the back of the weld intersects the base metal |\n| **Reinforcement** | Weld metal in excess of the quantity required to fill the joint |\n\n@fig-basic-weld-terms-ref provides a professional reference showing these key terms in context for both fillet and groove weld configurations.\n\n\n::: {.cell layout-align=\"center\"}\n::: {.cell-output-display}\n![Basic welding terms showing fillet weld and groove weld anatomy with key dimensions labeled. Redrawn after Jensen (2016).](03-04-Welding_files/figure-html/fig-basic-weld-terms-ref-1.png){#fig-basic-weld-terms-ref fig-align='center' width=90%}\n:::\n:::\n\n\n::: {.callout-check}\n**Quick Check:** Looking at @fig-basic-weld-terms-ref, can you identify the difference between the \"weld size (leg)\" on a fillet weld versus the \"throat\" dimension? Why is the throat dimension critical for weld strength calculations?\n:::\n\n> **❓ Quick Question:** Why might the Heat Affected Zone (HAZ) be a concern in welded structures, even though the metal there never actually melted?\n\n<details>\n<summary>Click to reveal the answer</summary>\n\nThe HAZ experiences significant thermal cycling (rapid heating and cooling) which can cause:\n\n1. **Grain growth** - reducing strength and toughness\n2. **Phase transformations** - potentially forming brittle microstructures\n3. **Residual stresses** - from non-uniform thermal expansion/contraction\n4. **Softening** - in heat-treated materials (like aluminum alloys)\n5. **Sensitization** - in stainless steels, leading to corrosion susceptibility\n\nThe HAZ is often the weakest part of a welded joint, which is why proper heat input control and post-weld heat treatment may be necessary.\n\n</details>\n\n---\n\n## Types of Weld Joints {#sec-weld-joints}\n\nA **weld joint** is the configuration of the parts to be joined. The five basic joint types can accommodate various types of welds.\n\n\n::: {.cell layout-align=\"center\"}\n::: {.cell-output-display}\n![The five basic welding joint configurations: Butt, Lap, Corner, Tee, and Edge joints. Redrawn after Jensen (2016).](03-04-Welding_files/figure-html/fig-basic-joint-types-ref-1.png){#fig-basic-joint-types-ref fig-align='center' width=95%}\n:::\n:::\n\n\n@fig-basic-joint-types-ref shows these five fundamental joint configurations as 3D representations. Each joint type has specific applications based on the geometry of the parts being joined and the loading conditions.\n\n\n::: {.cell layout-align=\"center\"}\n::: {.cell-output-display}\n![The five basic types of weld joints with schematic cross-sections.](03-04-Welding_files/figure-html/joint-types-1.png){fig-align='center' width=1152}\n:::\n:::\n\n\n### Joint Selection Guide\n\n| Joint Type | Typical Applications | Advantages | Limitations |\n|:-----------|:--------------------|:-----------|:------------|\n| **Butt** | Plates, pipes, structural members | Full penetration possible; good strength | Requires edge preparation for thick sections |\n| **Lap** | Sheet metal, reinforcing plates | Easy fit-up; tolerant of gaps | Not full penetration; potential crevice corrosion |\n| **T-Joint** | Stiffeners, brackets, frames | Versatile; easy to assemble | Stress concentration at the joint |\n| **Corner** | Box sections, frames, enclosures | Forms structural shapes | Access may be limited on inside corner |\n| **Edge** | Sheet metal, flanges | Low distortion | Limited strength; for thin materials only |\n\n> **🤔 Design Decision:** You need to join two 10 mm thick steel plates end-to-end to form a continuous beam that will carry significant bending loads. Which joint type would you choose and why?\n\n<details>\n<summary>Click to reveal analysis</summary>\n\n**Best choice: Butt Joint with full penetration groove weld**\n\nReasoning:\n\n- **Full penetration** ensures the weld is as strong as the base metal\n- **Continuous load path** - bending stresses transfer smoothly across the joint\n- **No overlap** - maintains the beam's cross-sectional geometry\n- **Smooth stress flow** - minimizes stress concentration\n\nA lap joint would introduce eccentricity and stress concentration, making it unsuitable for bending applications.\n\n</details>\n\n---\n\n## Types of Welds {#sec-weld-types}\n\nWithin each joint type, different **weld types** can be applied. The two most common are fillet welds and groove welds.\n\n### Fillet Welds\n\n**Fillet welds** are triangular in cross-section and are used to join surfaces at approximately right angles (T-joints, lap joints, corner joints).\n\n\n::: {.cell layout-align=\"center\"}\n::: {.cell-output-display}\n![Fillet weld anatomy and sizing.](03-04-Welding_files/figure-html/fillet-weld-1.png){fig-align='center' width=960}\n:::\n:::\n\n\n**Key fillet weld parameters:**\n\n- **Leg size (L):** The length of the sides of the triangle\n- **Throat (t):** The shortest distance from the root to the face; determines weld strength\n- **For equal-leg fillets:** $t = 0.707 \\times L$\n\n> **❓ Calculation Challenge:** A fillet weld has a leg size of 8 mm. What is the theoretical throat dimension?\n\n<details>\n<summary>Click to reveal solution</summary>\n\n$$t = 0.707 \\times L = 0.707 \\times 8 \\text{ mm} = 5.66 \\text{ mm}$$\n\nThe theoretical throat is **5.66 mm**.\n\n</details>\n\n---\n\n### Groove Welds\n\n**Groove welds** are made in a groove between the edges of the parts to be joined. They are used primarily for butt joints and provide full or partial penetration.\n\n\n::: {.cell layout-align=\"center\"}\n::: {.cell-output-display}\n![Common groove weld preparations.](03-04-Welding_files/figure-html/groove-welds-1.png){fig-align='center' width=1152}\n:::\n:::\n\n\n### Groove Weld Parameters\n\n\n::: {.cell layout-align=\"center\"}\n::: {.cell-output-display}\n![Key dimensions in groove weld preparation.](03-04-Welding_files/figure-html/groove-parameters-1.png){fig-align='center' width=768}\n:::\n:::\n\n\n> **🤔 Engineering Trade-off:** A larger groove angle makes welding easier (better access) but requires more filler metal. A smaller angle uses less filler but may result in incomplete fusion. For a 25 mm thick plate, would you recommend a single-V or double-V groove? Why?\n\n<details>\n<summary>Click to reveal analysis</summary>\n\n**Recommended: Double-V groove**\n\nFor thick plates (typically > 20 mm), double-V is preferred because:\n\n1. **Less filler metal** - The volume of a double-V is about half that of a single-V for the same plate thickness\n2. **Reduced distortion** - Welding from both sides balances residual stresses\n3. **Faster welding** - Less total weld metal to deposit\n4. **Better quality** - Easier to achieve full penetration\n\nThe trade-off is that the plate must be flipped or welders must work from both sides.\n\n</details>\n\n### Single vs. Double Weld Configurations\n\n@fig-weld-types-config-ref provides a comprehensive reference showing single and double configurations for various weld types.\n\n\n::: {.cell layout-align=\"center\"}\n::: {.cell-output-display}\n![Types of welds showing single and double configurations for fillet, square groove, bevel groove, V-groove, J-groove, and U-groove welds. Redrawn after Jensen (2016).](03-04-Welding_files/figure-html/fig-weld-types-config-ref-1.png){#fig-weld-types-config-ref fig-align='center' width=95%}\n:::\n:::\n\n\n**When to use double-sided welds:**\n\n| Configuration | Single-Sided | Double-Sided |\n|:--------------|:-------------|:-------------|\n| **Plate thickness** | ≤ 12 mm typical | > 12 mm recommended |\n| **Access required** | One side only | Both sides |\n| **Distortion** | Higher (asymmetric heating) | Lower (balanced heating) |\n| **Filler metal** | Less preparation | Less total volume for thick plates |\n| **Weld strength** | May need backing | Full penetration easier |\n\n::: {.callout-think}\n**Design Consideration:** When designing a weldment, consider not just the weld strength but also accessibility for the welder. A theoretically optimal double-V groove is useless if the welder cannot access the back side of the joint!\n:::\n\n---\n\n## Welding Symbols {#sec-weld-symbols}\n\nWelding symbols provide a standardized way to communicate welding requirements on engineering drawings. Understanding these symbols is essential for both designers and fabricators.\n\n::: {.callout-industry}\n**Industry Application:** In automotive manufacturing at plants like Toyota and Ford, welding symbols on assembly drawings must be precisely interpreted by robotic welding systems and quality inspectors. A misread symbol can result in structural failures or costly rework.\n:::\n\n### Standard Welding Symbol Elements\n\n@fig-weld-symbol-elements-ref shows the standard location of elements in a welding symbol according to AWS (American Welding Society) standards.\n\n\n::: {.cell layout-align=\"center\"}\n::: {.cell-output-display}\n![Standard location of elements of a welding symbol showing all possible positions for size, length, pitch, groove angle, and supplementary symbols. Redrawn after Jensen (2016).](03-04-Welding_files/figure-html/fig-weld-symbol-elements-ref-1.png){#fig-weld-symbol-elements-ref fig-align='center' width=85%}\n:::\n:::\n\n\n**Key points from @fig-weld-symbol-elements-ref:**\n\n- **Reference line** - The horizontal line to which all symbol elements are attached\n- **Arrow** - Points to the joint location; the arrow side vs. other side convention determines weld placement\n- **Tail** - Contains specifications, process references, or notes (may be omitted if not needed)\n- **Basic weld symbol** - Placed on the reference line to indicate weld type\n- Size, length, pitch, and other dimensions are placed in specific positions relative to the weld symbol\n\n::: {.callout-note}\n**Important Rule:** Information placed **below** the reference line applies to the **arrow side** of the joint. Information **above** the reference line applies to the **other side** (opposite the arrow).\n:::\n\n### Basic Weld Type Symbols\n\n@fig-basic-weld-symbols-ref shows the basic weld symbols for common weld types, organized by category.\n\n\n::: {.cell layout-align=\"center\"}\n::: {.cell-output-display}\n![Basic weld symbols shown on the reference line, including fillet, plug/slot, spot, seam, and various groove weld symbols. Redrawn after Jensen (2016).](03-04-Welding_files/figure-html/fig-basic-weld-symbols-ref-1.png){#fig-basic-weld-symbols-ref fig-align='center' width=95%}\n:::\n:::\n\n\nThe symbols are designed to visually represent the cross-section of the weld:\n\n- **Fillet symbol** (triangle) resembles the triangular cross-section of a fillet weld\n- **V-groove symbol** looks like a \"V\" shape\n- **Square groove symbol** represents two parallel lines (the gap)\n- **U and J groove symbols** show the curved preparations\n\n\n::: {.cell layout-align=\"center\"}\n::: {.cell-output-display}\n![Annotated example showing the basic elements of a welding symbol in practice.](03-04-Welding_files/figure-html/weld-symbol-basic-1.png){fig-align='center' width=960}\n:::\n:::\n\n\n### Common Weld Symbols\n\n\n::: {.cell layout-align=\"center\"}\n::: {.cell-output-display}\n![Common weld type symbols.](03-04-Welding_files/figure-html/weld-symbol-types-1.png){fig-align='center' width=1152}\n:::\n:::\n\n\n### Supplementary Symbols\n\n\n::: {.cell layout-align=\"center\"}\n::: {.cell-output-display}\n![Supplementary welding symbols.](03-04-Welding_files/figure-html/supplementary-symbols-1.png){fig-align='center' width=960}\n:::\n:::\n\n\n@fig-supplementary-symbols-ref provides the standard AWS supplementary symbols as a quick reference.\n\n\n::: {.cell layout-align=\"center\"}\n::: {.cell-output-display}\n![Supplementary welding symbols including weld all around, field weld, melt-thru, backing/spacer material, consumable insert, and contour symbols (flush, convex, concave). Redrawn after Jensen (2016).](03-04-Welding_files/figure-html/fig-supplementary-symbols-ref-1.png){#fig-supplementary-symbols-ref fig-align='center' width=95%}\n:::\n:::\n\n\n**Common supplementary symbol applications:**\n\n- **Weld all around (circle):** Used when a weld must extend completely around a joint, such as welding a tube to a plate\n- **Field weld (flag):** Indicates the weld should be made at the construction site, not in the shop\n- **Melt-thru:** Indicates complete joint penetration with visible root reinforcement on the opposite side\n- **Contour symbols:** Specify the final shape of the weld face (flush for smooth surfaces, concave for fatigue-critical applications)\n\n> **❓ Symbol Reading Practice:** A welding symbol shows a fillet weld symbol below the reference line with \"6\" on the left side and \"50-100\" on the right side. What does this specify?\n\n<details>\n<summary>Click to reveal interpretation</summary>\n\nThis symbol specifies:\n\n- **Fillet weld** on the **arrow side** of the joint (symbol below reference line)\n- **6 mm leg size** (number to the left of the symbol)\n- **50 mm weld length** with **100 mm pitch** (center-to-center spacing)\n\nThis is an **intermittent fillet weld** pattern: 50 mm long welds spaced 100 mm apart (center-to-center).\n\n</details>\n\n### Welding Process Designations\n\nWhen a specific welding process is required, it is indicated in the tail of the welding symbol using standard letter designations. @fig-process-designations-ref provides the complete AWS designation system.\n\n\n::: {.cell layout-align=\"center\"}\n::: {.cell-output-display}\n![Designation of welding processes by letters according to AWS standards. Includes brazing, oxyfuel gas welding, resistance welding, arc welding, and other specialized processes. Redrawn after Jensen (2016).](03-04-Welding_files/figure-html/fig-process-designations-ref-1.png){#fig-process-designations-ref fig-align='center' width=70%}\n:::\n:::\n\n\n**Most common process designations in manufacturing:**\n\n| Designation | Process | Typical Application |\n|:------------|:--------|:--------------------|\n| **GMAW** | Gas Metal Arc Welding (MIG) | Automotive body panels, general fabrication |\n| **GTAW** | Gas Tungsten Arc Welding (TIG) | Aerospace, thin materials, critical joints |\n| **SMAW** | Shielded Metal Arc Welding (Stick) | Field welding, structural steel |\n| **FCAW** | Flux Cored Arc Welding | Heavy fabrication, shipbuilding |\n| **SAW** | Submerged Arc Welding | High-volume structural, pressure vessels |\n| **RSW** | Resistance Spot Welding | Automotive body assembly |\n\n\n::: {.cell layout-align=\"center\"}\n::: {.cell-output-display}\n![Location of specifications, processes, and other references on welding symbols. The tail contains process designations, specification references, or notes. Redrawn after Jensen (2016).](03-04-Welding_files/figure-html/process-location-ref-1.png){fig-align='center' width=85%}\n:::\n:::\n\n\n::: {.callout-industry}\n**Automotive Industry:** In vehicle body assembly, spot welding (RSW) dominates with thousands of spot welds per vehicle. The welding symbol would show the RSW designation in the tail, along with any specification references like AWS D8.9 (Automotive Weld Quality standards).\n:::\n\n### Multiple Reference Lines and Welding Sequence\n\nWhen multiple welding operations are required at the same joint, multiple reference lines are used to indicate the sequence.\n\n\n::: {.cell layout-align=\"center\"}\n::: {.cell-output-display}\n![Multiple reference lines indicate the sequence of welding operations. The line closest to the arrow is the first operation. Redrawn after Jensen (2016).](03-04-Welding_files/figure-html/multiple-ref-lines-1.png){fig-align='center' width=75%}\n:::\n:::\n\n\n**Reading multiple reference lines:**\n\n- The reference line **closest to the arrow** represents the **first operation**\n- Subsequent operations are read from bottom to top (or closest to farthest from arrow)\n- This is critical for back gouging, backing welds, and multi-pass procedures\n\n### Reading Fillet Weld Specifications\n\n@fig-typical-fillet-welds-ref provides a comprehensive reference for interpreting fillet weld symbols with various dimension configurations.\n\n\n::: {.cell layout-align=\"center\"}\n::: {.cell-output-display}\n![Typical fillet weld symbol configurations showing: (1) arrow side, (2) other side, (3) both sides with different sizes, (4) weld all around, (5) contour symbol, (6) postweld finishing, (7-9) intermittent weld patterns. Redrawn after Jensen (2016).](03-04-Welding_files/figure-html/fig-typical-fillet-welds-ref-1.png){#fig-typical-fillet-welds-ref fig-align='center' width=60%}\n:::\n:::\n\n\n**Key interpretations from @fig-typical-fillet-welds-ref:**\n\n1. **Arrow side only:** Symbol below the reference line - weld on the side the arrow points to\n2. **Other side only:** Symbol above the reference line - weld on the opposite side\n3. **Both sides, different sizes:** Dimension above and below shows different leg sizes for each side\n4. **Weld all around:** Circle at the arrow/reference line junction means continuous weld around the entire joint\n5. **Contour symbol:** A flat line parallel to the weld face calls for a flat (flush) face; with no finishing letter, any method may be used\n6. **Postweld finishing:** \"G\" indicates grinding required to achieve specified contour\n7. **Intermittent one side:** Length-pitch format (e.g., 3.00-8.00 means 3-inch welds, 8-inch center-to-center)\n8. **Intermittent both sides:** Same pattern on both sides, aligned\n9. **Staggered intermittent:** Welds offset between sides for better stress distribution\n\n::: {.callout-check}\n**Quick Check:** Looking at row 9 in @fig-typical-fillet-welds-ref, why might an engineer specify staggered intermittent welds rather than aligned intermittent welds?\n:::\n\n<details>\n<summary>Click for answer</summary>\n\nStaggered intermittent welds provide:\n\n- More uniform heat distribution during welding (less distortion)\n- Better stress distribution under load\n- Reduced likelihood of fatigue crack initiation at the ends of welds\n- More uniform stiffness along the joint length\n\nThis is particularly important for long joints on thin materials where distortion is a concern.\n</details>\n\n### Weld Length Location by Dimensions\n\nWhen welds don't extend the full length of a joint, dimensions on the drawing locate where the weld should be placed.\n\n\n::: {.cell layout-align=\"center\"}\n::: {.cell-output-display}\n![Weld lengths located by dimensions. The drawing callout (A) shows welding symbols with length specifications, and the interpretation (B) shows how this translates to actual weld placement. Redrawn after Jensen (2016).](03-04-Welding_files/figure-html/weld-length-location-ref-1.png){fig-align='center' width=85%}\n:::\n:::\n\n\n**Interpreting located welds:**\n\n- The weld length is specified in the welding symbol (e.g., \".25 / 4.00\" means 0.25\" leg, 4.00\" length)\n- Standard dimensioning practices locate the weld start/end points\n- This is common for gussets, brackets, and partial-length stiffeners\n\n### When to Use All-Around Symbols\n\n@fig-all-around-examples-ref illustrates when the all-around symbol is required versus when it's not needed.\n\n\n::: {.cell layout-align=\"center\"}\n::: {.cell-output-display}\n![The use of all-around symbols. Examples 1-2 show when all-around IS required (non-circular profiles). Examples 3-4 show when all-around is NOT required (circular profiles that inherently require continuous welding). Redrawn after Jensen (2016).](03-04-Welding_files/figure-html/fig-all-around-examples-ref-1.png){#fig-all-around-examples-ref fig-align='center' width=70%}\n:::\n:::\n\n\n**All-around symbol rules:**\n\n| Shape | All-Around Required? | Reason |\n|:------|:---------------------|:-------|\n| Rectangular tube to plate | **Yes** | Without it, only one side might be welded |\n| Angle bracket to plate | **Yes** | Perimeter is not obvious |\n| Round tube to plate | **No** | Obviously requires circumferential weld |\n| Boss/stud to plate | **No** | Circular joint implies full circumference |\n\n::: {.callout-note}\n**Design Tip:** When in doubt, include the all-around symbol. It adds clarity and prevents misinterpretation, even if technically redundant for circular profiles.\n:::\n\n## Advanced Groove Weld Symbols {#sec-groove-weld-symbols}\n\nGroove welds require more detailed specifications than fillet welds because of the edge preparation involved. This section covers how to read and specify groove weld symbols properly.\n\n### Arrow Break Convention for Bevel and J-Groove Welds\n\nFor groove welds that require preparation on only one side (bevel, J-groove), the arrow must indicate which member receives the preparation.\n\n\n::: {.cell layout-align=\"center\"}\n::: {.cell-output-display}\n![Application of break in arrow on welding symbol. (A) Arrow side preparation, (B) Other side preparation, (C) Both sides preparation. The break in the arrow points to the member requiring edge preparation. Redrawn after Jensen (2016).](03-04-Welding_files/figure-html/arrow-break-ref-1.png){fig-align='center' width=75%}\n:::\n:::\n\n\n**Key rule:** When the arrow has a **break (bend)**, the break points to the member that receives the edge preparation. This is critical for:\n\n- Single-bevel groove welds\n- Single-J groove welds\n- Any asymmetric groove preparation\n\n::: {.callout-warning}\n**Common Error:** Misreading the arrow break direction can result in preparing the wrong member, wasting time and material. Always verify which member should be beveled before cutting!\n:::\n\n### Groove Weld Combined Dimensions\n\n@fig-groove-combined-dims-ref shows how multiple dimensions are combined on groove weld symbols.\n\n\n::: {.cell layout-align=\"center\"}\n::: {.cell-output-display}\n![Groove weld symbol showing use of combined dimensions. The depth of preparation (S) is shown without parentheses, while the groove weld size/effective throat (E) is shown in parentheses. Both sides of a double-groove weld are fully specified. Redrawn after Jensen (2016).](03-04-Welding_files/figure-html/fig-groove-combined-dims-ref-1.png){#fig-groove-combined-dims-ref fig-align='center' width=80%}\n:::\n:::\n\n\n**Reading groove weld dimensions:**\n\n| Element | Position | Meaning |\n|:--------|:---------|:--------|\n| Depth of preparation (S) | Left of the weld symbol, **without** parentheses | How deep to cut the groove |\n| Groove weld size (E) | Left of the weld symbol, **in** parentheses, after S | Effective throat or penetration depth |\n| Groove angle | Outside the weld symbol (below it for arrow side, above it for other side) | Included angle of the groove |\n| Root opening | Inside the weld symbol | Gap at the root before welding |\n\n**Example from @fig-groove-combined-dims-ref:**\n\n- `.31 (.38)` means: 0.31\" depth of groove preparation (S), 0.38\" groove weld size (E). E is larger than S here because the weld penetrates beyond the prepared groove into the root.\n- `25°` is the groove angle on each side\n- The interpretation shows the actual joint geometry\n\n### Complete Joint Penetration (CJP) Welds\n\nComplete joint penetration welds extend through the full thickness of the joint, providing maximum strength. These are required for critical structural connections.\n\n\n::: {.cell layout-align=\"center\"}\n::: {.cell-output-display}\n![Single-groove welds with complete joint penetration (CJP). Shows arrow side, grind flush, other side, V-groove, and bevel groove configurations. Note: CJP welds extend through the full material thickness. Redrawn after Jensen (2016).](03-04-Welding_files/figure-html/cjp-welds-ref-1.png){fig-align='center' width=65%}\n:::\n:::\n\n\n**When to specify CJP welds:**\n\n- Primary structural members in tension or flexure\n- Fatigue-critical connections\n- Pressure vessels and piping\n- Moment-resisting frame connections\n- Any joint where full base metal strength is required\n\n::: {.callout-industry}\n**Defense Industry:** In military vehicle armor welding, CJP welds are mandatory for ballistic performance. A partial penetration weld would create a weak point that could be exploited by projectile impact.\n:::\n\n### Partial Joint Penetration (PJP) Welds\n\nWhen full penetration is not required, partial joint penetration welds are more economical. The depth of penetration is specified on the symbol.\n\n\n::: {.cell layout-align=\"center\"}\n::: {.cell-output-display}\n![Single-groove welds with partial joint penetration (PJP). The dimension in parentheses is the groove weld size (effective throat, E); a dimension without parentheses would give the depth of groove preparation (S). Redrawn after Jensen (2016).](03-04-Welding_files/figure-html/fig-pjp-welds-ref-1.png){#fig-pjp-welds-ref fig-align='center' width=65%}\n:::\n:::\n\n\n**PJP weld considerations:**\n\n| Aspect | Complete Penetration | Partial Penetration |\n|:-------|:--------------------|:--------------------|\n| **Strength** | Equal to base metal | Proportional to throat |\n| **Cost** | Higher (more prep, more filler) | Lower |\n| **Inspection** | Often requires RT/UT | Visual may suffice |\n| **Application** | Critical joints | Secondary members, brackets |\n| **Symbol** | No size shown (full by default) | Size specified |\n\n**Reading PJP symbols from @fig-pjp-welds-ref:**\n\n- `(.75)` on the square groove - groove weld size (effective throat) of 0.75\"; a square groove has no preparation, so no S is given\n- `(.50)` with `0` and `60°` on the V-groove - 0.50\" weld size, zero root opening, 60° groove angle\n- The weld doesn't extend all the way through the material\n\n::: {.callout-check}\n**Quick Check:** A V-groove symbol shows \"(.50)\" with a 60° groove angle. If the material is 0.75\" thick, what percentage of the thickness does the weld penetrate?\n:::\n\n<details>\n<summary>Click for answer</summary>\n\nPenetration ratio = 0.50\" / 0.75\" = 67%\n\nThe number in parentheses is the groove weld size (E), so the weld penetrates 67% of the material thickness. The remaining 33% (0.25\") stays unwelded at the root. That is why this is a partial joint penetration weld.\n</details>\n\n### Double-Groove Welds\n\nFor thick plates, double-groove welds (welded from both sides) are more efficient than single-groove welds.\n\n\n::: {.cell layout-align=\"center\"}\n::: {.cell-output-display}\n![Double-groove welds showing V-groove, bevel groove, and combined square-and-bevel configurations. Double-groove welds reduce distortion and filler metal requirements on thick sections. Redrawn after Jensen (2016).](03-04-Welding_files/figure-html/double-groove-welds-ref-1.png){fig-align='center' width=70%}\n:::\n:::\n\n\n**Advantages of double-groove welds:**\n\n1. **Reduced filler metal volume** - Approximately 50% less than equivalent single-groove\n2. **Balanced distortion** - Welding from both sides creates symmetric shrinkage forces\n3. **Faster completion** - Two welders can work simultaneously\n4. **Better penetration control** - Back gouge and reweld ensures full fusion\n\n::: {.callout-think}\n**Design Trade-off:** Double-groove welds require access to both sides of the joint. In a closed box section or where one side is inaccessible, you must use single-groove with backing or back-gouging from one side.\n:::\n\n### Combined Groove and Fillet Welds\n\nIn T-joints and corner joints requiring full strength, groove welds may be combined with reinforcing fillet welds.\n\n\n::: {.cell layout-align=\"center\"}\n::: {.cell-output-display}\n![Combined groove and fillet welds. These configurations are used when groove welds alone don't provide sufficient throat or when reinforcement is needed for fatigue resistance. Redrawn after Jensen (2016).](03-04-Welding_files/figure-html/combined-groove-fillet-ref-1.png){fig-align='center' width=70%}\n:::\n:::\n\n\n**When to use combined welds:**\n\n- T-joints with high moment loads\n- Corner joints in pressure vessels\n- Fatigue-critical connections needing smooth transitions\n- When groove weld throat is insufficient for load requirements\n\nThe welding symbol shows both the groove and fillet symbols, with their respective dimensions.\n\n### Flare Groove Welds\n\nFlare groove welds are used when joining round or curved members.\n\n\n::: {.cell layout-align=\"center\"}\n::: {.cell-output-display}\n![Flare-V and flare bevel groove welds with partial joint penetration. These are used for joining round bars, tubes, or other curved sections. Redrawn after Jensen (2016).](03-04-Welding_files/figure-html/flare-groove-welds-ref-1.png){fig-align='center' width=70%}\n:::\n:::\n\n\n**Flare weld applications:**\n\n- Joining round bars to flat plates\n- Tube-to-tube connections at angles\n- Handrail and structural tube fabrication\n- Reinforcing bar (rebar) welding in construction\n\nThe effective throat of flare welds depends on the radius of curvature and penetration achieved. Standard formulas or welding codes specify how to calculate the effective throat.\n\n### Back Welds and Backing Welds\n\nBack welds and backing welds ensure complete penetration when access to both sides is possible.\n\n\n::: {.cell layout-align=\"center\"}\n::: {.cell-output-display}\n![Application of back and backing weld symbols. (A) Back weld - made after the groove weld, on the opposite side. (B) Backing weld - made before the groove weld. (C) Backing weld with specified root opening. Redrawn after Jensen (2016).](03-04-Welding_files/figure-html/back-backing-welds-ref-1.png){fig-align='center' width=80%}\n:::\n:::\n\n\n**Distinction between back and backing welds:**\n\n| Type | Symbol Position | Sequence | Purpose |\n|:-----|:----------------|:---------|:--------|\n| **Back Weld** | Opposite side of groove symbol | Made **after** groove weld | Reinforces root, ensures penetration |\n| **Backing Weld** | Opposite side of groove symbol | Made **before** groove weld | Provides support during main weld |\n\n::: {.callout-note}\n**Sequence Matters:** The symbol itself is the same. The sequence must be shown separately, with a note in the tail (\"BACK WELD\" or \"BACKING WELD\") or with multiple reference lines. Don't assume a default: a symbol without this information is incomplete.\n:::\n\n### Melt-Through Symbols\n\nThe melt-through symbol indicates that complete joint penetration must be achieved with visible root reinforcement on the opposite side.\n\n\n::: {.cell layout-align=\"center\"}\n::: {.cell-output-display}\n![Application of melt-through groove weld symbols. The melt-through symbol (convex arc on opposite side) indicates that the root must show visible penetration and reinforcement. Common with square groove and single-V configurations. Redrawn after Jensen (2016).](03-04-Welding_files/figure-html/melt-through-ref-1.png){fig-align='center' width=70%}\n:::\n:::\n\n\n**When to specify melt-through:**\n\n- Pipe welding where back side is inaccessible\n- Single-sided welds requiring full penetration\n- Pressure vessel seams\n- Nuclear and aerospace applications requiring radiographic proof of penetration\n\n**Reading melt-through dimensions:**\n\n- The height shown (e.g., `.06`, `.12`) specifies the required root reinforcement height\n- Root reinforcement is the weld metal extending beyond the original surface on the back side\n\n::: {.callout-industry}\n**Pipeline Welding:** In cross-country pipeline construction, welders must achieve melt-through on every weld since the inside of the pipe is inaccessible. The root pass must show complete penetration, verified by visual inspection from outside before subsequent fill passes.\n:::\n\n---\n\n## 📏 Design Guidelines for Welded Joints {-}\n\n### Joint Accessibility\n\nThe welder must have adequate access to create a quality weld. Poor accessibility leads to defects.\n\n\n::: {.cell layout-align=\"center\"}\n::: {.cell-output-display}\n![Good vs. poor joint accessibility for welding.](03-04-Welding_files/figure-html/joint-accessibility-1.png){fig-align='center' width=960}\n:::\n:::\n\n\n**Design rules for accessibility:**\n\n- Minimum **15-20 mm clearance** around the joint for electrode access\n- Consider the **welding position** (flat is easiest; overhead is most difficult)\n- Provide **viewing angle** for the welder to see the weld pool\n- Allow for **electrode angle** (typically 15-45° from perpendicular)\n\n---\n\n### Weld Sizing\n\nWelds should be sized based on the loads they must carry—not too small (weak) and not too large (wasteful and causes distortion).\n\n\n::: {.cell layout-align=\"center\"}\n::: {.cell-output-display}\n![Fillet weld sizing guidelines.](03-04-Welding_files/figure-html/weld-sizing-1.png){fig-align='center' width=960}\n:::\n:::\n\n\n**Fillet weld sizing rules:**\n\n| Rule | Guideline |\n|:-----|:----------|\n| **Minimum leg size** (AWS D1.1) | Set by the thinner part joined: 3 mm (T ≤ 6 mm), 5 mm (6–12 mm), 6 mm (12–20 mm), 8 mm (> 20 mm). Use the thicker part if a non-low-hydrogen process is used without preheat |\n| **Maximum leg along a plate edge** (lap joints) | Leg = T for plates thinner than 6 mm; leg ≤ T − 2 mm for plates 6 mm and thicker, so the edge is not melted away |\n| **Full-strength double fillet** (T-joints) | A leg of about 0.75 × the attached plate thickness on both sides develops the plate; larger welds only add cost and distortion |\n| **Intermittent welds** | Segment length ≥ 4 × leg size and ≥ 40 mm |\n\n> **❓ Sizing Problem:** In a lap joint, a 6 mm plate is fillet welded along its edge to a 10 mm plate. What are the minimum and maximum fillet weld leg sizes?\n\n<details>\n<summary>Click to reveal solution</summary>\n\n**Minimum:** the thinner part joined is 6 mm (T ≤ 6 mm), so the minimum leg is **3 mm**.\n\n**Maximum:** the weld runs along the edge of the 6 mm plate. Because that plate is 6 mm or thicker, the maximum leg is T − 2 mm = 6 − 2 = **4 mm**. If the weld were made to the full 6 mm, the top corner of the edge would melt away. The inspector could then no longer measure the leg.\n\n</details>\n\n---\n\n### Minimizing Distortion\n\nWelding introduces heat that causes expansion and contraction, leading to distortion and residual stresses.\n\n\n::: {.cell layout-align=\"center\"}\n::: {.cell-output-display}\n![Common types of weld distortion.](03-04-Welding_files/figure-html/distortion-types-1.png){fig-align='center' width=1152}\n:::\n:::\n\n\n**Design strategies to minimize distortion:**\n\n1. **Use the minimum weld size** that provides adequate strength\n2. **Balance welds symmetrically** - use double-V instead of single-V for thick sections\n3. **Use intermittent welds** instead of continuous welds where possible\n4. **Sequence welds properly** - alternate sides, weld toward free ends\n5. **Pre-set or pre-bend** parts to compensate for expected distortion\n6. **Use fixtures and clamps** to restrain parts during welding\n\n---\n\n### Fatigue Considerations\n\nWelded joints are particularly susceptible to fatigue failure due to:\n\n- Stress concentrations at weld toes\n- Residual tensile stresses\n- Potential defects (porosity, lack of fusion)\n\n\n::: {.cell layout-align=\"center\"}\n::: {.cell-output-display}\n![Design improvements for fatigue resistance.](03-04-Welding_files/figure-html/fatigue-improvement-1.png){fig-align='center' width=960}\n:::\n:::\n\n\n**Design rules for fatigue-critical welds:**\n\n- **Grind weld toes** smooth to reduce stress concentration\n- Use **full penetration welds** in critical areas\n- **Avoid undercut** (notch at weld toe)\n- Specify **weld profile** (flush or concave is better than convex)\n- Consider **post-weld treatments**: shot peening, TIG dressing, or hammer peening\n\n---\n\n## Material Weldability {#sec-weld-materials}\n\nNot all materials weld equally well. **Weldability** is the ability of a material to be welded without defects and retain satisfactory mechanical properties.\n\n### Carbon Steel Weldability\n\nThe weldability of steel depends largely on its **carbon equivalent (CE)**:\n\n$$CE = C + \\frac{Mn}{6} + \\frac{Cr + Mo + V}{5} + \\frac{Ni + Cu}{15}$$\n\n\n::: {.cell layout-align=\"center\"}\n::: {.cell-output-display}\n![Weldability zones based on carbon equivalent.](03-04-Welding_files/figure-html/carbon-equivalent-1.png){fig-align='center' width=768}\n:::\n:::\n\n\n### Weldability of Common Materials\n\n| Material | Weldability | Key Considerations |\n|:---------|:------------|:-------------------|\n| **Low Carbon Steel** (< 0.25% C) | Excellent | Most weldable; no special precautions |\n| **Medium Carbon Steel** (0.25-0.45% C) | Good to Fair | May need preheat; risk of HAZ hardening |\n| **High Carbon Steel** (> 0.45% C) | Poor | Preheat and PWHT required; crack-sensitive |\n| **Stainless Steel (304/316)** | Good | Control heat input to avoid sensitization |\n| **Aluminum Alloys** | Good to Fair | Requires shielding gas; oxide removal critical |\n| **Cast Iron** | Poor | Very crack-sensitive; specialized procedures needed |\n| **Titanium** | Fair | Requires complete shielding from atmosphere |\n\n> **🤔 Material Challenge:** You need to weld a bracket made from
