Repository: Prof-MV/Design-for-Manufacturing

# Design for Manufacturing

Source for the *Design for Manufacturing* textbook — a [Quarto](https://quarto.org)
book covering engineering drafting and tolerancing, machine elements, design
for manufacturing processes, machine learning for manufacturing, and finite
element analysis.

Rendered book: <https://prof-mv.github.io/Design-for-Manufacturing/>

## Structure

Chapters are R Markdown (`.Rmd`) files following a `PART-CHAPTER-Name.Rmd`
numbering scheme (e.g. `02-07-Belt-Pulley.Rmd` is Part II, Chapter 7). Book
structure and metadata live in `_quarto.yml`; shared R helpers live in `R/`.

File: 03-07-Sintering.qmd (part 1 of 2)
# Powder Metallurgy and Sintering {#sec-chap-sintering}

```{r setup-sintering, include=FALSE}
## include the helpers.R file for pdf output of youtube on pdfs as a clickable link
source("R/helpers.R")
inject_jquery()
## include the required packages to make sure the page can be built.
source("R/required_packages.R")
```

## Learning Objectives {#sec-objectives-sintering}

By the end of this chapter, you will be able to:

1. **Explain** the fundamental principles of powder metallurgy and the sintering process
2. **Identify** the key stages of powder metallurgy: powder production, compaction, and sintering
3. **Compare** different density levels achievable through sintering and their applications
4. **Design** sintered components for specific applications including self-lubricating bushings
5. **Evaluate** the advantages and limitations of powder metallurgy compared to other manufacturing processes

::: {.callout-think}
**Before You Read:** Have you ever wondered how bushings in electric motors or automotive components can run for years without external lubrication? What manufacturing process could create a part that stores its own lubricant?
:::

## Introduction to Powder Metallurgy {#sec-pm-intro}

Powder metallurgy (PM) is a manufacturing process that creates metal parts from powdered materials through compaction and heat treatment. Unlike casting, which starts with molten metal, or machining, which removes material from a solid block, powder metallurgy builds parts by pressing metal powder into a die and then heating the compact to bond the particles together.

The key distinction of powder metallurgy is that the metal never fully melts. Instead, during sintering, the particles bond at their contact points through solid-state diffusion—atoms migrate across particle boundaries, creating metallurgical bonds while maintaining the overall shape established during compaction.

This unique approach enables several capabilities impossible with other manufacturing methods:

- **Controlled porosity:** Parts can be made with precise levels of interconnected voids
- **Near-net-shape production:** Parts require minimal or no machining
- **Material combinations:** Metals that cannot be alloyed conventionally can be combined
- **High material utilization:** Over 97% of the starting powder becomes the final part

---

## The Powder Metallurgy Process {#sec-pm-process}

The powder metallurgy process consists of four main stages: powder production, blending, compaction, and sintering.

```{r fig-pm-process-flow, echo=FALSE, fig.cap="The four main stages of the powder metallurgy process.", fig.align='center', fig.width=12, fig.height=5}
library(ggplot2)

ggplot() +
  # Stage 1: Powder Production
  annotate("text", x = 1.5, y = 5.2, label = "1. POWDER\nPRODUCTION", fontface = "bold", size = 3.5 * diagram_text_scale) +
  geom_rect(aes(xmin = 0.5, xmax = 2.5, ymin = 2.5, ymax = 4.8), fill = "lightgray", color = "black", linewidth = 1) +
  # Powder particles
  geom_point(aes(x = c(1, 1.3, 1.6, 1.9, 1.2, 1.5, 1.8, 1.1, 1.4, 1.7, 2, 1.25, 1.55, 1.85),
                 y = c(3, 3.2, 3.1, 3.3, 3.5, 3.7, 3.6, 4, 4.2, 4.1, 4.3, 4.5, 3.9, 3.4)),
             size = 3, color = "darkgray") +
  annotate("text", x = 1.5, y = 2, label = "Atomization,\nreduction, or\nelectrolysis", size = 2.5 * diagram_text_scale, fontface = "italic") +

  # Stage 2: Blending
  annotate("text", x = 4.5, y = 5.2, label = "2. BLENDING", fontface = "bold", size = 3.5 * diagram_text_scale) +
  geom_rect(aes(xmin = 3.5, xmax = 5.5, ymin = 2.5, ymax = 4.8), fill = "lightyellow", color = "black", linewidth = 1) +
  # Mixed powder particles
  geom_point(aes(x = c(4, 4.3, 4.6, 4.9, 4.2, 4.5, 4.8, 4.1, 4.4, 4.7, 5, 4.25, 4.55, 4.85),
                 y = c(3, 3.2, 3.1, 3.3, 3.5, 3.7, 3.6, 4, 4.2, 4.1, 4.3, 4.5, 3.9, 3.4)),
             size = 3, color = c("darkgray", "steelblue", "darkgray", "steelblue", "darkgray",
                                  "steelblue", "darkgray", "steelblue", "darkgray", "steelblue",
                                  "darkgray", "steelblue", "darkgray", "steelblue")) +
  annotate("text", x = 4.5, y = 2, label = "Mix with lubricants\nand additives", size = 2.5 * diagram_text_scale, fontface = "italic") +

  # Stage 3: Compaction
  annotate("text", x = 7.5, y = 5.2, label = "3. COMPACTION", fontface = "bold", size = 3.5 * diagram_text_scale) +
  geom_rect(aes(xmin = 6.5, xmax = 8.5, ymin = 2.5, ymax = 4.8), fill = "lightblue", color = "black", linewidth = 1) +
  # Die walls
  geom_rect(aes(xmin = 6.8, xmax = 7.1, ymin = 2.7, ymax = 4.6), fill = "gray40", color = "black") +
  geom_rect(aes(xmin = 7.9, xmax = 8.2, ymin = 2.7, ymax = 4.6), fill = "gray40", color = "black") +
  # Compacted part
  geom_rect(aes(xmin = 7.1, xmax = 7.9, ymin = 3.2, ymax = 4.2), fill = "tan", color = "black") +
  # Upper punch
  geom_rect(aes(xmin = 7.1, xmax = 7.9, ymin = 4.2, ymax = 4.6), fill = "gray50", color = "black") +
  # Lower punch
  geom_rect(aes(xmin = 7.1, xmax = 7.9, ymin = 2.7, ymax = 3.2), fill = "gray50", color = "black") +
  # Arrows showing pressure
  geom_segment(aes(x = 7.5, xend = 7.5, y = 5, yend = 4.7),
               arrow = arrow(length = unit(0.2, "cm")), linewidth = 1.2, color = "red") +
  geom_segment(aes(x = 7.5, xend = 7.5, y = 2.3, yend = 2.6),
               arrow = arrow(length = unit(0.2, "cm")), linewidth = 1.2, color = "red") +
  annotate("text", x = 7.5, y = 2, label = "Press at\n400-700 MPa", size = 2.5 * diagram_text_scale, fontface = "italic") +

  # Stage 4: Sintering
  annotate("text", x = 10.5, y = 5.2, label = "4. SINTERING", fontface = "bold", size = 3.5 * diagram_text_scale) +
  geom_rect(aes(xmin = 9.5, xmax = 11.5, ymin = 2.5, ymax = 4.8), fill = "coral", color = "black", linewidth = 1) +
  # Sintered part
  geom_rect(aes(xmin = 10, xmax = 11, ymin = 3.2, ymax = 4.2), fill = "sienna", color = "black", linewidth = 1.5) +
  # Heat waves
  geom_curve(aes(x = 9.7, xend = 9.9, y = 3.5, yend = 3.7), curvature = 0.3, color = "orange", linewidth = 0.8) +
  geom_curve(aes(x = 9.7, xend = 9.9, y = 3.8, yend = 4), curvature = 0.3, color = "orange", linewidth = 0.8) +
  geom_curve(aes(x = 11.1, xend = 11.3, y = 3.5, yend = 3.7), curvature = -0.3, color = "orange", linewidth = 0.8) +
  geom_curve(aes(x = 11.1, xend = 11.3, y = 3.8, yend = 4), curvature = -0.3, color = "orange", linewidth = 0.8) +
  annotate("text", x = 10.5, y = 2, label = "Heat to 70-90%\nof melting point", size = 2.5 * diagram_text_scale, fontface = "italic") +

  # Arrows between stages
  geom_segment(aes(x = 2.7, xend = 3.3, y = 3.7, yend = 3.7),
               arrow = arrow(length = unit(0.2, "cm")), linewidth = 1) +
  geom_segment(aes(x = 5.7, xend = 6.3, y = 3.7, yend = 3.7),
               arrow = arrow(length = unit(0.2, "cm")), linewidth = 1) +
  geom_segment(aes(x = 8.7, xend = 9.3, y = 3.7, yend = 3.7),
               arrow = arrow(length = unit(0.2, "cm")), linewidth = 1) +

  coord_fixed(ratio = 1, xlim = c(0, 12), ylim = c(1.5, 5.8)) +
  theme_void() +
  labs(title = "Powder Metallurgy Process Flow") +
  theme(plot.title = element_text(hjust = 0.5, face = "bold", size = 12 * chart_text_scale))
```

### Stage 1: Powder Production {#sec-powder-production}

Metal powders are produced through several methods, each yielding particles with different characteristics:

**Atomization:** Molten metal is dispersed by high-pressure gas or water jets, producing spherical or irregular particles. This is the most common method for iron, steel, copper, and aluminum powders.

**Chemical Reduction:** Metal oxides are reduced using hydrogen or carbon at elevated temperatures. This method is widely used for iron and tungsten powders.

**Electrolysis:** Metal is deposited at a cathode from an electrolyte solution, then ground to powder. This produces very pure, dendritic (tree-like) particles.

**Mechanical Milling:** Solid metal is ground in ball mills, often used to produce alloy powders or modify particle shapes.

Particle size typically ranges from 1 to 200 micrometers, with most PM parts using powders in the 40-150 micrometer range.

### Stage 2: Blending {#sec-blending}

Raw powders are rarely used directly. Instead, they are blended with:

- **Lubricants** (0.5-1.5%): Such as zinc stearate or lithium stearate, which reduce friction during compaction and ejection from the die
- **Alloying elements:** To achieve desired mechanical properties
- **Graphite:** For carbon content in steel parts (0.5-1.0%)

Thorough blending ensures uniform distribution of all constituents, which is critical for consistent final properties.

### Stage 3: Compaction {#sec-compaction}

The blended powder is pressed in a rigid die at pressures typically between 400 and 700 MPa (60,000-100,000 psi). During compaction:

1. Particles rearrange and pack more densely
2. Particles deform plastically at contact points
3. Cold welding occurs between particles
4. The lubricant is displaced to particle surfaces

The resulting "green compact" has sufficient strength to be handled but is still relatively fragile. Green density typically reaches 75-90% of the theoretical (fully dense) material.

```{r fig-compaction-pressure, echo=FALSE, fig.cap="Effect of compaction pressure on green density for iron powder.", fig.align='center', fig.width=8, fig.height=5}
library(ggplot2)

# Smooth compaction curve for a lubricated sponge-iron powder: density approaches the
# theoretical value asymptotically (about 6.6 g/cm3 at 400 MPa, 7.0 at 600, 7.2 at 800)
pressure <- seq(100, 800, by = 10)
density <- 7.87 - 2.71 * exp(-0.00189 * pressure)

compaction_data <- data.frame(
  pressure = pressure,
  density = density,
  theoretical_pct = density / 7.87 * 100
)

ggplot(compaction_data, aes(x = pressure, y = density)) +
  annotate("rect", xmin = 400, xmax = 700, ymin = -Inf, ymax = Inf, fill = "steelblue", alpha = 0.08) +
  annotate("text", x = 550, y = 5.55, label = "Typical press\nrange", color = "steelblue", size = 3 * diagram_text_scale) +
  geom_line(color = "steelblue", linewidth = 1.2) +
  geom_hline(yintercept = 7.87, linetype = "dashed", color = "red") +
  annotate("text", x = 250, y = 7.95, label = "Theoretical Density (7.87 g/cm³)",
           color = "red", size = 3.5 * diagram_text_scale) +
  geom_hline(yintercept = 0.80 * 7.87, linetype = "dotted", color = "darkgreen") +
  annotate("text", x = 720, y = 0.80 * 7.87 - 0.1, label = "80% - Structural Parts",
           color = "darkgreen", size = 3 * diagram_text_scale) +
  geom_hline(yintercept = 0.70 * 7.87, linetype = "dotted", color = "purple") +
  annotate("text", x = 720, y = 0.70 * 7.87 - 0.1, label = "70% - Self-Lubricating Bearings",
           color = "purple", size = 3 * diagram_text_scale) +
  labs(
    title = "Compaction Curve for Iron Powder",
    x = "Compaction Pressure (MPa)",
    y = "Green Density (g/cm³)"
  ) +
  scale_y_continuous(
    limits = c(5, 8),
    sec.axis = sec_axis(~ . / 7.87 * 100, name = "Percent Theoretical Density (%)")
  ) +
  theme_minimal() +
  theme(
    plot.title = element_text(hjust = 0.5, face = "bold")
  )
```

### Stage 4: Sintering {#sec-sintering-process}

Sintering is the heart of the powder metallurgy process. The green compact is heated in a controlled atmosphere furnace to a temperature typically 70-90% of the material's absolute melting point. During sintering:

1. **Lubricant burnoff:** At 150-500°C, organic lubricants decompose and are removed
2. **Oxide reduction:** Reducing atmospheres (hydrogen, dissociated ammonia) remove surface oxides
3. **Neck formation:** Atoms diffuse across particle boundaries, forming metallurgical bonds
4. **Pore rounding:** Angular pores become spherical, reducing stress concentrations
5. **Densification:** Pores shrink as material moves from particle interiors to the necks

```{r fig-sintering-stages, echo=FALSE, fig.cap="Particle bonding evolution during sintering: from point contacts to neck growth and pore rounding.", fig.align='center', fig.width=10, fig.height=4}
library(ggplot2)

circ <- function(x0, y0, r, n = 60) { a <- seq(0, 2 * pi, length.out = n); data.frame(x = x0 + r * cos(a), y = y0 + r * sin(a)) }
r <- 0.45
## Each stage: centre distance (particles move together) and neck half-height
st <- data.frame(cx = c(1.5, 4.5, 7.5, 10.5), d = c(0.90, 0.84, 0.74, 0.62), neck = c(0, 0.13, 0.25, 0.36),
                 fill = c("gray60", "gray50", "gray40", "gray30"))
pair <- function(i) {
  rbind(cbind(circ(st$cx[i] - st$d[i] / 2, 2, r), g = paste0(i, "a")),
        cbind(circ(st$cx[i] + st$d[i] / 2, 2, r), g = paste0(i, "b")))
}
particles <- do.call(rbind, lapply(1:4, function(i) cbind(pair(i), fill = st$fill[i])))
necks <- st[st$neck > 0, ]

ggplot() +
  geom_polygon(data = particles, aes(x, y, group = g, fill = fill), color = NA) +
  geom_rect(data = necks, aes(xmin = cx - 0.18, xmax = cx + 0.18, ymin = 2 - neck, ymax = 2 + neck, fill = fill), color = NA) +
  scale_fill_identity() +
  ## Small isolated pore left inside the final-stage body
  geom_polygon(data = circ(10.5, 2.12, 0.05), aes(x, y), fill = "white", color = NA) +
  geom_polygon(data = circ(10.42, 1.88, 0.035), aes(x, y), fill = "white", color = NA) +

  annotate("text", x = st$cx, y = 3.4, label = c("Initial\nContact", "Early\nSintering", "Intermediate\nSintering", "Final\nSintering"),
           fontface = "bold", size = 3.5 * diagram_text_scale) +
  annotate("text", x = st$cx, y = 1.0,
           label = c("Point contact\nbetween particles", "Neck begins\nto form", "Neck growth,\npore rounding", "Strong bonds,\nisolated pores"),
           size = 2.5 * diagram_text_scale, fontface = "italic") +

  # Arrows between stages
  geom_segment(aes(x = c(2.6, 5.6, 8.6), xend = c(3.4, 6.4, 9.4), y = 2, yend = 2),
               arrow = arrow(length = unit(0.2, "cm")), linewidth = 0.8) +

  coord_fixed(ratio = 1, xlim = c(0.5, 11.5), ylim = c(0.5, 3.9)) +
  theme_void() +
  labs(title = "Evolution of Particle Bonding During Sintering") +
  theme(plot.title = element_text(hjust = 0.5, face = "bold", size = 12 * chart_text_scale))
```

Typical sintering conditions:

| Material | Sintering Temperature (°C) | Time (min) | Atmosphere |
|:---------|:--------------------------:|:----------:|:-----------|
| Iron/Steel | 1100-1300 | 20-45 | H₂, N₂/H₂, endothermic |
| Copper | 750-900 | 15-30 | H₂, N₂/H₂ |
| Bronze | 760-870 | 15-30 | H₂, N₂/H₂ |
| Stainless Steel | 1150-1350 | 30-60 | H₂, vacuum |
| Aluminum | 590-620 | 15-30 | N₂ |

> **Note:** The atmosphere during sintering is critical. Oxygen must be excluded to prevent oxidation, and reducing gases help remove existing oxides from particle surfaces, enabling metallurgical bonding.

---

## Density Control in Sintered Parts {#sec-density-control}

One of the unique advantages of powder metallurgy is the ability to precisely control the final density of the part. Unlike casting or forging, which produce fully dense material, sintered parts can be manufactured with intentional porosity levels tailored to specific applications.

### Understanding Density Levels {#sec-density-levels}

Sintered density is typically expressed as a percentage of the theoretical density (the density of the fully dense, wrought material). For iron, the theoretical density is 7.87 g/cm³.

```{r fig-density-applications, echo=FALSE, fig.cap="Relationship between sintered density and typical applications.", fig.align='center', fig.width=10, fig.height=6}
library(ggplot2)
library(dplyr)

# Create data for density ranges and applications
density_data <- data.frame(
  category = c("Filters", "Self-Lubricating\nBearings", "Low-Strength\nStructural",
               "Medium-Strength\nStructural", "High-Performance\nStructural", "Fully Dense"),
  min_density = c(40, 70, 80, 85, 90, 98),
  max_density = c(50, 80, 85, 90, 95, 100),
  porosity = c("50-60%", "20-30%", "15-20%", "10-15%", "5-10%", "< 2%"),
  color = c("lightblue", "purple", "darkgreen", "forestgreen", "orange", "red")
)

density_data$category <- factor(density_data$category,
                                 levels = rev(density_data$category))

ggplot(density_data, aes(y = category)) +
  geom_segment(aes(x = min_density, xend = max_density, yend = category, color = category),
               linewidth = 15, lineend = "round") +
  geom_text(aes(x = (min_density + max_density)/2, label = porosity),
            color = ifelse(density_data$category == "Filters", "black", "white"), fontface = "bold", size = 3.5 * diagram_text_scale) +
  scale_color_manual(values = c("Filters" = "lightblue",
                                 "Self-Lubricating\nBearings" = "purple",
                                 "Low-Strength\nStructural" = "darkgreen",
                                 "Medium-Strength\nStructural" = "forestgreen",
                                 "High-Performance\nStructural" = "orange",
                                 "Fully Dense" = "red")) +
  scale_x_continuous(breaks = seq(40, 100, 10), limits = c(35, 105)) +
  labs(
    title = "Sintered Density Ranges and Applications",
    subtitle = "Bar position = density; label on each bar = the matching porosity",
    x = "Density (% of Theoretical)",
    y = NULL
  ) +
  theme_minimal() +
  theme(
    plot.title = element_text(hjust = 0.5, face = "bold", size = 12 * chart_text_scale),
    plot.subtitle = element_text(hjust = 0.5),
    legend.position = "none",
    axis.text.y = element_text(size = 10 * chart_text_scale, face = "bold"),
    panel.grid.major.y = element_blank()
  )
```

### Factors Controlling Final Density {#sec-density-factors}

The final density of a sintered part depends on several controllable parameters:

| Factor | Effect on Density |
|:-------|:------------------|
| Compaction pressure | Higher pressure → higher green and final density |
| Powder characteristics | Finer, spherical particles pack more densely |
| Sintering temperature | Higher temperature → more densification |
| Sintering time | Longer time → more densification |
| Lubricant content | More lubricant → lower green density |
| Powder composition | Alloying elements affect sintering kinetics |

**Double pressing and double sintering (DPDS):** For applications requiring densities above 90%, parts may be compacted, sintered to soften them, recompacted at higher pressure, and sintered again. This process can achieve densities up to 95-97%.

**Hot isostatic pressing (HIP):** Parts are subjected to high temperature and high gas pressure simultaneously, collapsing pores and achieving near-theoretical density (>99%).

::: {.callout-check}
**Quick Check:** Why can't conventional single-press, single-sinter PM achieve 100% theoretical density? What physical limitation prevents complete densification?
:::

---

## Self-Lubricating Sintered Bearings {#sec-sintered-bearings}

One of the most successful applications of powder metallurgy is the manufacture of self-lubricating bearings—also called porous metal bearings, oilite bearings, or sintered bronze bearings. These components exploit the inherent porosity of sintered materials to store and deliver lubricant throughout their service life.

### The Self-Lubrication Mechanism {#sec-self-lub-mechanism}

Self-lubricating bearings work on a simple but elegant principle: interconnected pores within the bearing structure act as microscopic reservoirs that hold lubricant. During operation:

1. **Startup:** Heat generated by shaft rotation causes thermal expansion of the lubricant
2. **Oil release:** The expanding lubricant is forced out of the pores onto the bearing surface
3. **Film formation:** A thin lubricant film develops between the shaft and bearing
4. **Shutdown:** When rotation stops, capillary action draws lubricant back into the pores

This self-regulating system means the bearing can operate for extended periods—often the entire life of the equipment—without external lubrication.

```{r fig-self-lub-mechanism, echo=FALSE, fig.cap="Cross-section of a self-lubricating bearing showing oil release during operation.", fig.align='center', fig.width=10, fig.height=5}
library(ggplot2)

## End view of a sintered bushing: porous ring, bore, and shaft
circ <- function(x0, y0, r, n = 80) { a <- seq(0, 2 * pi, length.out = n); data.frame(x = x0 + r * cos(a), y = y0 + r * sin(a)) }
ring_pores <- function(x0, y0, n, seed) {
  set.seed(seed)
  rr <- runif(n, 1.0, 1.6); aa <- runif(n, 0, 2 * pi)
  data.frame(x = x0 + rr * cos(aa), y = y0 + rr * sin(aa))
}
Rb <- 0.9; Rs <- 0.8          # bore and shaft radius (clearance exaggerated)
a_rot <- seq(200, 80, length.out = 20) * pi / 180

ggplot() +
  ## AT REST: pores full of oil, shaft resting on the bottom of the bore
  geom_polygon(data = circ(3, 2.5, 1.75), aes(x, y), fill = "tan", color = "black", linewidth = 1) +
  geom_point(data = ring_pores(3, 2.5, 26, 1), aes(x, y), size = 3, color = "gold3") +
  geom_polygon(data = circ(3, 2.5, Rb), aes(x, y), fill = "white", color = "black", linewidth = 0.6) +
  geom_polygon(data = circ(3, 2.5 - (Rb - Rs), Rs), aes(x, y), fill = "gray60", color = "black", linewidth = 1) +
  annotate("text", x = 3, y = 2.4, label = "Shaft\n(stationary)", size = 2.8 * diagram_text_scale) +

  ## OPERATING: oil drawn out of the pores fills the clearance; shaft lifts on the film
  geom_polygon(data = circ(9, 2.5, 1.75), aes(x, y), fill = "tan", color = "black", linewidth = 1) +
  geom_point(data = ring_pores(9, 2.5, 14, 2), aes(x, y), size = 2.5, color = "gold3", alpha = 0.6) +
  geom_polygon(data = circ(9, 2.5, Rb), aes(x, y), fill = "gold", color = "black", linewidth = 0.6) +
  geom_polygon(data = circ(9.04, 2.45, Rs), aes(x, y), fill = "gray60", color = "black", linewidth = 1) +
  geom_path(aes(x = 9.04 + 0.45 * cos(a_rot), y = 2.45 + 0.45 * sin(a_rot)), linewidth = 1,
            arrow = arrow(length = unit(0.15, "cm"))) +
  annotate("text", x = 9.04, y = 2.4, label = "Rotating", size = 2.8 * diagram_text_scale) +
  geom_segment(aes(x = 10.9, xend = 9.85, y = 4.2, yend = 2.95), arrow = arrow(length = unit(0.12, "cm")), color = "darkgoldenrod") +
  annotate("text", x = 11.1, y = 4.45, label = "Oil film", color = "darkgoldenrod", size = 3 * diagram_text_scale, fontface = "bold") +

  # Labels
  annotate("text", x = 3, y = 4.75, label = "AT REST", fontface = "bold", size = 4 * diagram_text_scale) +
  annotate("text", x = 9, y = 4.75, label = "OPERATING", fontface = "bold", size = 4 * diagram_text_scale) +
  annotate("text", x = 3, y = 0.3, label = "Oil stored in the pores", size = 3 * diagram_text_scale, fontface = "italic") +
  annotate("text", x = 9, y = 0.3, label = "Heat and shaft rotation draw oil out\nto form a film in the clearance", size = 3 * diagram_text_scale, fontface = "italic") +

  # Arrow between states
  geom_segment(aes(x = 5.2, xend = 6.8, y = 2.5, yend = 2.5),
               arrow = arrow(length = unit(0.25, "cm")), linewidth = 1.2) +
  annotate("text", x = 6, y = 3.0, label = "Start\nrotation", size = 2.5 * diagram_text_scale) +

  coord_fixed(ratio = 1, xlim = c(0.5, 12), ylim = c(-0.1, 5)) +
  theme_void() +
  labs(title = "Self-Lubricating Bearing Operation (End View)") +
  theme(plot.title = element_text(hjust = 0.5, face = "bold", size = 12 * chart_text_scale))
```

### Bearing Density and Porosity Requirements {#sec-bearing-density}

For effective self-lubrication, bearings require interconnected porosity in the range of 20-30%, corresponding to a sintered density of 70-80% of theoretical. At lower densities, the structure becomes too weak; at higher densities, insufficient lubricant can be stored.

```{r tab-bearing-specs, echo=FALSE, message=FALSE, warning=FALSE}
library(knitr)
library(kableExtra)

bearing_specs <- data.frame(
  Property = c("Density Range", "Porosity Range", "Oil Content by Volume",
               "Maximum Surface Speed", "Maximum PV Value"),
  Bronze = c("6.0-6.8 g/cm³", "20-30%", "18-25%",
             "6 m/s (1200 ft/min)", "1.75 MPa·m/s"),
  Iron = c("5.5-6.4 g/cm³", "18-30%", "15-25%",
           "3 m/s (600 ft/min)", "1.05 MPa·m/s"),
  `Iron-Copper` = c("5.8-6.6 g/cm³", "16-26%", "16-22%",
                    "4 m/s (800 ft/min)", "1.40 MPa·m/s")
)

kable(bearing_specs,
      caption = "Typical Specifications for Self-Lubricating Sintered Bearings",
      col.names = c("Property", "Bronze", "Iron", "Iron-Copper"),
      align = "lrrr") %>%
  kable_styling(bootstrap_options = c("striped", "hover"),
                latex_options = c("hold_position"),
                full_width = FALSE) %>%
  add_header_above(c(" " = 1, "Material" = 3))
```

> **PV Value:** The pressure-velocity (PV) product is a key parameter for bearing selection. It represents the intensity of the tribological conditions. Exceeding the maximum PV rating will cause overheating, lubricant degradation, and bearing failure.

---

## Low-Speed and Reciprocating Applications: Solid Lubricant Bearings {#sec-solid-lubricant-bearings}

Not all bearing applications can use oil-impregnated bushings effectively. In certain conditions, solid lubricant bearings provide superior performance:

- **Low-speed or oscillating motion:** Oil films cannot develop hydrodynamically
- **High temperatures:** Oils degrade or evaporate
- **Contaminated environments:** Oils can attract abrasive particles
- **Food and pharmaceutical applications:** Oil contamination is unacceptable
- **Vacuum or space applications:** Oils outgas or evaporate

### Graphite-Impregnated Bearings {#sec-graphite-bearings}

For these challenging applications, sintered bearings are impregnated with solid lubricants, most commonly **graphite**. Graphite is a form of carbon with a layered crystal structure—the layers slide easily over one another, providing lubrication through mechanical shearing rather than fluid film formation.

**How Graphite Impregnation Works:**

1. The bearing is sintered to the desired density (typically 70-80%)
2. The pores are vacuum-impregnated with a graphite suspension or graphite-resin mixture
3. The bearing is heat-treated to cure any binders and lock the graphite in place
4. During operation, the graphite transfers from the bearing to the shaft, forming a solid lubricant film

```{r fig-graphite-structure, echo=FALSE, fig.cap="Graphite's layered structure enables easy shearing between planes, providing solid lubrication.", fig.align='center', fig.width=8, fig.height=5}
library(ggplot2)

# Create graphite layer representation
ggplot() +
  # Multiple layers
  # Layer 1
  geom_segment(aes(x = seq(1, 9, by = 0.6), xend = seq(1, 9, by = 0.6) + 0.3,
                   y = rep(4, 14), yend = rep(4, 14)),
               linewidth = 3, color = "gray30", lineend = "round") +
  # Layer 2 (offset)
  geom_segment(aes(x = seq(1.3, 9, by = 0.6), xend = seq(1.3, 9, by = 0.6) + 0.3,
                   y = rep(3.5, 13), yend = rep(3.5, 13)),
               linewidth = 3, color = "gray40", lineend = "round") +
  # Layer 3
  geom_segment(aes(x = seq(1, 9, by = 0.6), xend = seq(1, 9, by = 0.6) + 0.3,
                   y = rep(3, 14), yend = rep(3, 14)),
               linewidth = 3, color = "gray30", lineend = "round") +
  # Layer 4 (offset)
  geom_segment(aes(x = seq(1.3, 9, by = 0.6), xend = seq(1.3, 9, by = 0.6) + 0.3,
                   y = rep(2.5, 13), yend = rep(2.5, 13)),
               linewidth = 3, color = "gray40", lineend = "round") +
  # Layer 5
  geom_segment(aes(x = seq(1, 9, by = 0.6), xend = seq(1, 9, by = 0.6) + 0.3,
                   y = rep(2, 14), yend = rep(2, 14)),
               linewidth = 3, color = "gray30", lineend = "round") +

  # Shearing arrow
  geom_segment(aes(x = 0.3, xend = 0.3, y = 2.5, yend = 3.5),
               arrow = arrow(length = unit(0.15, "cm"), ends = "both"),
               linewidth = 1, color = "red") +
  annotate("text", x = 0.3, y = 1.7, label = "Weak\nbonds", color = "red", size = 3 * diagram_text_scale) +

  # Movement arrow
  geom_segment(aes(x = 4, xend = 6, y = 4.3, yend = 4.3),
               arrow = arrow(length = unit(0.2, "cm")), linewidth = 1.2, color = "blue") +
  annotate("text", x = 5, y = 4.6, label = "Easy sliding direction", color = "blue", size = 3.5 * diagram_text_scale) +

  # Labels
  annotate("text", x = 5, y = 1.3,
           label = "Strong covalent bonds within layers\nWeak van der Waals bonds between layers",
           size = 3.5 * diagram_text_scale, fontface = "italic") +

  coord_fixed(ratio = 1, xlim = c(0, 10), ylim = c(0.8, 5)) +
  theme_void() +
  labs(title = "Graphite Crystal Structure - Basis for Solid Lubrication") +
  theme(plot.title = element_text(hjust = 0.5, face = "bold", size = 12 * chart_text_scale))
```

### Other Solid Lubricants {#sec-other-solid-lubes}

While graphite is most common, other solid lubricants are used for specific conditions:

| Lubricant | Temperature Range | Best Applications |
|:----------|:-----------------:|:------------------|
| Graphite | -200°C to +500°C | General purpose, humid environments |
| Molybdenum Disulfide (MoS₂) | -200°C to +400°C | Vacuum, dry environments, high loads |
| PTFE (Teflon) | -200°C to +260°C | Low friction, chemical resistance |
| Lead | -40°C to +150°C | Conformability, embedded in bronze |

::: {.callout-industry}
**Industry Application:** Food processing equipment extensively uses graphite-impregnated bronze bushings in conveyor systems, ovens, and packaging machines. The bearings operate at elevated temperatures where oil would contaminate products, and the graphite provides reliable lubrication without any risk of food contamination.
:::

---

## High-Speed Applications: Oil-Impregnated Bearings {#sec-oil-impregnated-bearings}

For applications involving continuous, high-speed rotation, oil-impregnated sintered bearings are the preferred solution. At sufficient speeds, these bearings develop a hydrodynamic oil film that completely separates the shaft from the bearing surface, virtually eliminating wear.

### The Hydrodynamic Lubrication Principle {#sec-hydrodynamic-principle}

When a shaft rotates within an oil-lubricated bearing, it creates a converging wedge of lubricant. At sufficient speed:

1. Oil is dragged into the narrowing gap by shaft rotation
2. Pressure builds up in the converging zone
3. The pressure "lifts" the shaft, creating complete separation
4. The shaft essentially floats on a thin oil cushion

This hydrodynamic action requires a minimum speed to develop—below this speed, the bearing operates in boundary lubrication mode with metal-to-metal contact.

```{r fig-hydrodynamic, echo=FALSE, fig.cap="Hydrodynamic film formation in an oil-lubricated bearing at speed.", fig.align='center', fig.width=9, fig.height=5}
library(ggplot2)

## Journal bearing end view. The load W acts downward; the shaft turns counter-clockwise,
## drags oil into the narrowing gap on its lower left, and runs eccentric toward the lower right.
circ <- function(x0, y0, r, n = 120) { a <- seq(0, 2 * pi, length.out = n); data.frame(x = x0 + r * cos(a), y = y0 + r * sin(a)) }
Rb <- 2.0; Rs <- 1.7
ex <- 0.17; ey <- -0.22                      # eccentricity of the shaft centre
a_rot <- seq(210, 100, length.out = 25) * pi / 180
## Pressure arrows on the converging side, peaking just before the minimum film
pa <- seq(215, 300, length.out = 7) * pi / 180
pl <- 0.25 + 0.65 * sin((seq(0, 1, length.out = 7)) * pi * 0.85)

ggplot() +
  # Bearing (bushing) with bore
  geom_polygon(data = circ(5, 4, 2.9), aes(x, y), fill = "tan", color = "black", linewidth = 1) +
  geom_polygon(data = circ(5, 4, Rb), aes(x, y), fill = "gold", color = "black", linewidth = 0.8) +

  # Shaft, displaced toward the lower right
  geom_polygon(data = circ(5 + ex, 4 + ey, Rs), aes(x, y), fill = "gray60", color = "black", linewidth = 1) +

  # Rotation direction
  geom_path(aes(x = 5 + ex + 0.9 * cos(a_rot), y = 4 + ey + 0.9 * sin(a_rot)), linewidth = 1.2,
            arrow = arrow(length = unit(0.2, "cm"))) +
  annotate("text", x = 5 + ex, y = 4 + ey, label = "Rotation", size = 3.5 * diagram_text_scale) +

  # Load on the shaft
  geom_segment(aes(x = 5 + ex, xend = 5 + ex, y = 4 + ey + 1.45, yend = 4 + ey + 0.5),
               arrow = arrow(length = unit(0.2, "cm"), type = "closed"), linewidth = 1.2, color = "darkblue") +
  annotate("text", x = 5 + ex + 0.25, y = 4 + ey + 1.2, label = "W", color = "darkblue", fontface = "bold", size = 4 * diagram_text_scale) +

  # Pressure acting on the shaft in the converging wedge
  geom_segment(aes(x = 5 + ex + (Rs + pl) * cos(pa), xend = 5 + ex + Rs * cos(pa),
                   y = 4 + ey + (Rs + pl) * sin(pa), yend = 4 + ey + Rs * sin(pa)),
               arrow = arrow(length = unit(0.12, "cm")), color = "red", linewidth = 0.9) +
  annotate("text", x = 2.0, y = 1.4, label = "High pressure\nin the converging\nwedge", color = "red", size = 3 * diagram_text_scale, fontface = "bold") +

  # Film thickness labels
  geom_segment(aes(x = 2.0, xend = 3.3, y = 6.6, yend = 5.25), arrow = arrow(length = unit(0.12, "cm"))) +
  annotate("text", x = 1.6, y = 6.85, label = "Thick film\n(upper left)", size = 2.8 * diagram_text_scale) +
  geom_segment(aes(x = 8.4, xend = 6.45, y = 1.4, yend = 2.45), arrow = arrow(length = unit(0.12, "cm"))) +
  annotate("text", x = 8.7, y = 1.15, label = "Minimum film\nthickness", size = 2.8 * diagram_text_scale) +

  # Labels
  annotate("text", x = 5, y = 0.35,
           label = "Shaft 'floats' on the oil film - no metal contact (clearance exaggerated)",
           size = 3.2 * diagram_text_scale, fontface = "italic") +

  coord_fixed(ratio = 1, xlim = c(0, 10), ylim = c(0.1, 7.4)) +
  theme_void() +
  labs(title = "Hydrodynamic Lubrication - Shaft Floats on Oil Film") +
  theme(plot.title = element_text(hjust = 0.5, face = "bold", size = 12 * chart_text_scale))
```

### The Oil Impregnation Process {#sec-oil-impregnation}

Oil impregnation is performed after sintering and any secondary operations. The process ensures complete filling of the interconnected pore network:

**Vacuum Impregnation Method:**

1. **Heating:** Bearings are heated to 80-90°C to reduce oil viscosity and expand the pore openings
2. **Vacuum application:** Bearings are placed in a chamber and evacuated to less than 50 mbar (0.05 atm)
3. **Oil introduction:** While under vacuum, heated oil is introduced to cover the bearings
4. **Pressure application:** The vacuum is released and pressure (3-5 bar) is applied to force oil into any remaining unfilled pores
5. **Draining:** Excess surface oil is drained and bearings are allowed to stabilize

This process typically achieves oil fill levels of 90-98% of the available pore volume.

```{r fig-impregnation-process, echo=FALSE, fig.cap="Vacuum-pressure oil impregnation process for sintered bearings.", fig.align='center', fig.width=12, fig.height=4}
library(ggplot2)

ggplot() +
  # Stage 1: Heating
  annotate("text", x = 1.5, y = 4.6, label = "1. HEAT\nBEARINGS", fontface = "bold", size = 3 * diagram_text_scale) +
  geom_rect(aes(xmin = 0.5, xmax = 2.5, ymin = 1.5, ymax = 3.5), fill = "coral", color = "black", linewidth = 1) +
  # Bearings
  geom_point(aes(x = c(1, 1.5, 2, 1.25, 1.75), y = c(2, 2.5, 2, 3, 3)),
             size = 8, color = "tan", shape = 21, fill = "tan", stroke = 1) +
  annotate("text", x = 1.5, y = 1, label = "80-90°C", size = 3 * diagram_text_scale, fontface = "italic") +

  # Stage 2: Vacuum
  annotate("text", x = 4, y = 4.6, label = "2. APPLY\nVACUUM", fontface = "bold", size = 3 * diagram_text_scale) +
  geom_rect(aes(xmin = 3, xmax = 5, ymin = 1.5, ymax = 3.5), fill = "lightblue", color = "black", linewidth = 1) +
  geom_point(aes(x = c(3.5, 4, 4.5, 3.75, 4.25), y = c(2, 2.5, 2, 3, 3)),
             size = 8, color = "tan", shape = 21, fill = "tan", stroke = 1) +
  # Air escaping
  geom_segment(aes(x = c(3.5, 4, 4.5), xend = c(3.3, 4, 4.7), y = c(2.2, 2.7, 2.2), yend = c(2.5, 3, 2.5)),
               arrow = arrow(length = unit(0.1, "cm")), color = "gray50", linewidth = 0.5) +
  annotate("text", x = 4, y = 1, label = "< 50 mbar", size = 3 * diagram_text_scale, fontface = "italic") +

  # Stage 3: Introduce Oil
  annotate("text", x = 6.5, y = 4.6, label = "3. INTRODUCE\nOIL", fontface = "bold", size = 3 * diagram_text_scale) +
  geom_rect(aes(xmin = 5.5, xmax = 7.5, ymin = 1.5, ymax = 3.5), fill = "gold", color = "black", linewidth = 1) +
  geom_point(aes(x = c(6, 6.5, 7, 6.25, 6.75), y = c(2, 2.5, 2, 3, 3)),
             size = 8, color = "tan", shape = 21, fill = "sienna", stroke = 1) +
  # Oil level line
  geom_segment(aes(x = 5.5, xend = 7.5, y = 2.8, yend = 2.8), color = "darkgoldenrod", linewidth = 1, linetype = "dashed") +
  annotate("text", x = 6.5, y = 1, label = "Oil covers\nbearings", size = 3 * diagram_text_scale, fontface = "italic") +

  # Stage 4: Pressure
  annotate("text", x = 9, y = 4.6, label = "4. APPLY\nPRESSURE", fontface = "bold", size = 3 * diagram_text_scale) +
  geom_rect(aes(xmin = 8, xmax = 10, ymin = 1.5, ymax = 3.5), fill = "gold", color = "black", linewidth = 1.5) +
  geom_point(aes(x = c(8.5, 9, 9.5, 8.75, 9.25), y = c(2, 2.5, 2, 3, 3)),
             size = 8, color = "sienna", shape = 21, fill = "sienna", stroke = 1) +
  # Pressure arrows
  geom_segment(aes(x = 9, xend = 9, y = 4.0, yend = 3.6),
               arrow = arrow(length = unit(0.15, "cm")), color = "red", linewidth = 1.2) +
  annotate("text", x = 9, y = 1, label = "3-5 bar", size = 3 * diagram_text_scale, fontface = "italic") +

  # Stage 5: Complete
  annotate("text", x = 11.5, y = 4.6, label = "5. DRAIN &\nSTABILIZE", fontface = "bold", size = 3 * diagram_text_scale) +
  geom_rect(aes(xmin = 10.5, xmax = 12.5, ymin = 1.5, ymax = 3.5), fill = "white", color = "black", linewidth = 1) +
  geom_point(aes(x = c(11, 11.5, 12, 11.25, 11.75), y = c(2, 2.5, 2, 3, 3)),
             size = 8, color = "sienna", shape = 21, fill = "sienna", stroke = 1.5) +
  annotate("text", x = 11.5, y = 1, label = "90-98% oil\nfill achieved", size = 3 * diagram_text_scale, fontface = "italic") +

  # Arrows between stages
  geom_segment(aes(x = 2.6, xend = 2.9, y = 2.5, yend = 2.5),
               arrow = arrow(length = unit(0.15, "cm")), linewidth = 0.8) +
  geom_segment(aes(x = 5.1, xend = 5.4, y = 2.5, yend = 2.5),
               arrow = arrow(length = unit(0.15, "cm")), linewidth = 0.8) +
  geom_segment(aes(x = 7.6, xend = 7.9, y = 2.5, yend = 2.5),
               arrow = arrow(length = unit(0.15, "cm")), linewidth = 0.8) +
  geom_segment(aes(x = 10.1, xend = 10.4, y = 2.5, yend = 2.5),
               arrow = arrow(length = unit(0.15, "cm")), linewidth = 0.8) +

  coord_fixed(ratio = 1, xlim = c(0, 13), ylim = c(0.5, 5.2)) +
  theme_void() +
  labs(title = "Vacuum-Pressure Oil Impregnation Process") +
  theme(plot.title = element_text(hjust = 0.5, face = "bold", size = 12 * chart_text_scale))
```

### Oil Selection for Impregnation {#sec-oil-selection}

The lubricating oil must be carefully matched to the application:

| Application | Oil Viscosity (cSt @ 40°C) | Considerations |
|:------------|:--------------------------:|:---------------|
| Small motors, fans | 10-22 | Low viscosity for easy release |
| Automotive applications | 32-68 | Moderate viscosity, wide temp range |
| Industrial equipment | 68-150 | Higher viscosity for heavy loads |
| High temperature | 150-320 | High viscosity index, thermal stability |

> **Note:** Some applications use synthetic oils for improved temperature range and longer life. Ester-based and PAO (polyalphaolefin) synthetics are common choices for demanding applications.

::: {.callout-industry}
**Industry Application:** Electric motor manufacturers rely heavily on oil-impregnated sintered bronze bearings for fractional horsepower motors. A typical ceiling fan motor contains two such bearings that operate continuously for 10+ years without maintenance. The hydrodynamic oil film at operating speed means the shaft never contacts the bearing surface, enabling this exceptional longevity.
:::

---
